Repository: Gengyveusa/scienceclaw

File: spring-leaf-vault/Science/05 - Hydrogel System.md
# Dual-Crosslinked Hydrogel System

> HA/alginate hydrogel optimized for periodontal pocket delivery and sustained signal release.

---

## Composition

| Component | Concentration |
|-----------|--------------|
| Hyaluronic Acid (HA) | 1.5% w/v |
| Alginate | 1.0% w/v |
| CaCl2 (ionic crosslinker) | 50 mM |
| EDC/NHS (covalent crosslinker) | 25/10 mM |

## Mechanical Properties

| Property | Value | Notes |
|----------|-------|-------|
| Storage Modulus (G') | 300-500 Pa | Optimal for cell migration and neural ingrowth |
| Degradation Time | 21-28 days | Matches periodontal regeneration timeline |
| Swelling Ratio | ~15x | Allows nutrient/waste exchange |

## Why Dual Crosslinking?

### Ionic (CaCl2 -> Alginate)
Rapid gelation upon injection. Provides immediate shape retention in the periodontal pocket. Reversible, allowing for controlled degradation.

### Covalent (EDC/NHS -> HA)
Long-term stability. Maintains growth factor binding capacity. Provides sustained release kinetics over 21-28 days.

---

Related: [[04 - Four Signals]] | [[06 - Healing Cascade]]
